Repository: ilmshri/Nexus-Institute-of-Technology

# MechEd

**Learn Mechanical Engineering from Scratch to Industry 4.0.**
Live site: **https://nexuskw.github.io/**

A textbook-sourced online mechanical-engineering curriculum for anyone,
starting from zero background: the classic ME core (mathematics, mechanics,
materials, thermal-fluids, design) extended into Industry 4.0 — PLC, SCADA,
condition monitoring, smart manufacturing.

**48 courses · 528 lessons · 8 semesters.** Every fully-authored lesson is a
four-tab Educational Unit — **Lecture** (textbook-style, 500–1000 words),
**Foundations** (prerequisites + glossary table), **Examples and Quiz**
(3 worked problems + 5 graded multiple-choice, every number machine-verified
before publication), **Library** (verified video from an approved channel
list + references). Lessons not yet at full depth say so honestly — no filler,
ever. Bilingual EN/AR chrome with RTL support; installable as a PWA.

## Deploy

GitHub Pages serves `main:/docs` at https://nexuskw.github.io/. After any
content change:

```bash
python3 nexus_build.py && git add -A && git commit -m "…" && git push
```

## Content rules (non-negotiable)

Derive or source every equation; cite only verifiable texts; machine-verify
all worked arithmetic before publication; no company names inside academic
content; verify every URL and video before linking; no fabricated data, ever.
Full rules in `CLAUDE.md`.

File: docs/ar/curriculum/y1s1/materials-1/04-crystallographic-directions-and-planes.html
Crystallographic directions and planes — Materials Science I — MechEd

MechEd
  هندسةٌ للابتكار

الرئيسية
  
  عن المعهد
  
  عن المعهد
  معاييرنا
  الملاحظات

الرسالة
  
  المنهج
  
  المنهج الكامل
  ملخص السنة 1ملخص السنة 2ملخص السنة 3ملخص السنة 4

الموارد
  
  الأدوات والبرمجيات
  الملخصات المجمّعة

المسارات المهنية

ابحث في الدروس ⌘K
  English

محتوى هذا الدرس متاح باللغة الإنجليزية. واجهة المنصة وصفحتا الرسالة والمسارات المهنية متاحة بالعربية كاملة.

MAT 104 · Materials Science I

01 · Why materials fail the plant02 · Atomic bonding03 · Crystal structures04 · Crystallographic directions and planes05 · Defects in solids06 · Diffusion07 · Mechanical properties I: elasticity and the tension test08 · Mechanical properties II: hardness and toughness09 · Dislocations and strengthening10 · Recovery, recrystallization, and grain growth11 · Solidification and cast structure

المنهج /
MAT 104 /
Lesson 04 of 11

  MAT 104 · Lesson 04 of 11 · Year 1 · Semester 1

  Crystallographic directions and planes

  Miller indices for directions and planes. Close-packed planes and slip systems. Anisotropy: why rolled plate has direction-dependent properties.

  Format Full lessonPrimary text Callister & Rethwisch, Materials Science andAssessment 8-problem interactive quiz

Mark as complete

SOURCED FROM
  Callister & Rethwisch, Materials Science and Engineering: An Introduction (Wiley)

MIT 3.091 Lec 19 — Crystallographic Notation MIT OpenCourseWare
MIT 3.091 Lec 19 — Crystallographic NotationMIT OPENCOURSEWARE

المحاضرة
  الأسس
  الأمثلة والاختبار
  المكتبة

المحاضرة
After this lesson you can answer:What makes close-packed planes the natural slip planes?
Why does rolled plate have direction-dependent properties?

01 · Naming directions and planes

Crystals are anisotropic objects, so we need coordinates. Directions [uvw]: take the vector's components along the cell axes, clear fractions to smallest integers, wrap in square brackets, mark negatives with an overbar. Planes (hkl), the Miller indices: take the plane's intercepts on the axes in units of the lattice parameters, invert them, clear fractions, wrap in parentheses — an intercept at infinity (plane parallel to an axis) inverts to a clean zero. Families of equivalent directions and planes get angle and brace brackets: ⟨110⟩, {111}.

02 · Why these labels earn their keep

Slip — plastic deformation — happens on the densest planes along the densest directions, because those are the paths where atoms ride over each other with the least protest. In FCC that means {111} planes and ⟨110⟩ directions: 12 combinations, the slip systems that make copper and aluminum so obligingly ductile. Linear and planar densities (atoms per length, per area) are the quantitative versions, and computing them is how the claim "close-packed = slip-prone" stops being a slogan.

03 · Anisotropy leaves the lab

A single crystal's modulus can differ by a factor of two between directions. Polycrystals average this out — unless processing lines the grains up. Rolling does exactly that: plate develops a crystallographic texture plus elongated grains and aligned inclusions, so strength, ductility, and especially toughness differ between the rolling direction and the transverse. Standards respond by specifying test-bar orientation, and fabricators respond — or should — by orienting bends relative to the rolling direction. The Miller machinery of 1 is the language in which all of this is written.

04 · The indexing working method

Miller indices are a procedure, and running it identically every time is the entire
skill. Planes: read the intercepts in cell-edge units, take reciprocals, clear
fractions, bracket as \( (hkl) \) — a plane parallel to an axis intercepts at infinity and
earns a zero. Directions: head coordinates minus tail coordinates, clear to
smallest integers, bracket as \( [uvw] \). Negative components wear an overbar, and
families collect all symmetry-equivalent members: \( \{111\} \) means every close-packed
plane in FCC at once. The classic error is mixing conventions mid-problem — intercepts for
directions or vector components for planes produce plausible-looking nonsense, which is why
the two recipes should be written at the top of the page until they are reflex.

Then put the indices to work, because they exist for the packing arithmetic: linear
density along a close-packed direction is \( 1/(2R) \) — atoms touching in a row — and the
densest planes with the densest directions form the slip systems where plasticity lives.
FCC's twelve well-fed slip systems are the geometric reason copper draws into wire without
complaint; HCP's grudging three are why some alloys crack where others flow. The indices
are the language; slip is the sentence they were invented to write.

Closing. Directions in brackets, planes in parentheses, slip on the close-packed combinations, and rolled products carrying their processing history as directionality. The labels are dry; what they index is not.

الأسس

What this lesson assumes

Unit cells (Lesson 3) — indices live on the cell's axes.

Vector components — reading a direction as steps along three axes.

Reciprocals and fraction-clearing — the Miller recipe's arithmetic.

Glossary

Term	Equation	When to use	

Miller indices (plane)	\( (hkl) \): intercept reciprocals, cleared	Naming planes so X-ray, slip, and cleavage talk one language.	

Direction indices	\( [uvw] \): head minus tail, cleared	Naming directions for slip, wire axes, and growth.	

Families	\( \{hkl\},\ \langle uvw \rangle \)	All symmetry-equivalent planes/directions in one symbol.	

Linear density	atoms per length along \( [uvw] \)	Close-packed directions: \( 1/(2R) \) — where slip prefers to run.	

Planar density	atoms per area on \( (hkl) \)	Close-packed planes — the other half of the slip system.	

Slip system	close-packed plane + direction	Why FCC (12 systems) is ductile and HCP (3) is touchy.	

الأمثلة والاختبار
Work every problem on paper first. Solved examples reveal their full solution; for the multiple-choice questions, select your answers and press Submit to see what was right, what was not, and why.
Problem 1 of 8 · solve, then checkIndexing a direction and a plane

Problem. (a) Index the direction from the origin to the point \( (1, \tfrac{1}{2}, 1) \) in cell coordinates. (b) Index the plane with intercepts \( x = \tfrac{1}{2} \), \( y = 1 \), \( z = \infty \).

Show the full solutionSolution. (a) Components \( (1, \tfrac{1}{2}, 1) \); clear fractions ×2 → [212].
(b) Reciprocals: \( 1/\tfrac{1}{2} = 2 \), \( 1/1 = 1 \), \( 1/\infty = 0 \) → (210).

Answer: [212] and (210).
Sanity check: (210) is parallel to the z-axis — its zero third index says so directly; a plane's zero always marks the axis it never meets. ✓

Problem 2 of 8 · solve, then checkLinear density along ⟨110⟩ in copper

Problem. Copper is FCC with \( R = 0.128\ \mathrm{nm} \). Find: the linear density of atoms along [110].

Show the full solutionSolution. (1) [110] runs along a face diagonal — in FCC, the close-packed direction where atoms touch continuously.
(2) The face diagonal has length \( 4R \) and passes through 2 atom diameters' worth of centers: corner atom (½) + face atom (1) + corner atom (½) = 2 atoms.
(3) \( LD = \dfrac{2}{4R} = \dfrac{1}{2R} = \dfrac{1}{0.256\ \mathrm{nm}} = 3.91\ \mathrm{atoms/nm} \).

Answer: 3.91 atoms/nm — the maximum possible for copper: atoms in contact the whole way.
Sanity check: no direction can pack tighter than touching spheres, so every other direction in the crystal must come out below 3.91 — [100], for instance, carries \( 1/a = 2.76 \) atoms/nm. Slip picks the 3.91 highway, not the 2.76 side road.

Problem 3 of 8 · solve, then checkAtoms per nanometre along the slip direction

Problem. In FCC copper (R = 0.128 nm), the close-packed directions are \( \langle 110 \rangle \), where atoms touch in a continuous row. Find: the linear density along this direction.

Show the full solutionSolution. (1) Along a close-packed row, centers sit \( 2R \) apart.
(2) Linear density \( = 1/(2R) = 1/(2 \times 0.128) = 3.91 \) atoms/nm.
(3) This is the maximum possible for the element — no direction packs tighter, which is precisely why slip chooses it.

Answer: ≈3.9 atoms per nanometre.
Sanity check: the face diagonal of the cell \( (a\sqrt{2} = 0.512\ \mathrm{nm}) \) hosts exactly 2 atom spacings \( (2 \times 2R = 0.512) \) — the geometry closes on itself, confirming both the lattice parameter and the density.

Problem 4 of 8 · multiple choiceA plane intercepts the x-axis at 1 and is parallel to both y and z axes. Its Miller indices:

A(111)B(100)C(011)D(001)

Check againReveal answer
Intercepts \( (1, \infty, \infty) \) invert to \( (1, 0, 0) \). Parallel-to-axis always inverts to zero — the zeros in an index are a map of what the plane never touches.

Problem 5 of 8 · multiple choiceSlip occurs preferentially on:

Athe planes of highest atomic density, along their densest directionsBthe planes of lowest density, where there is roomCplanes perpendicular to the loadDrandom planes

Check againReveal answer
Close-packed planes are smooth at the atomic scale — widest spacing between planes, shortest slip step along dense directions, least bond disruption per increment of slide. In FCC that is {111}⟨110⟩: 12 systems, and the geometric reason FCC metals form so well.

Problem 6 of 8 · multiple choiceA plane intercepts the crystal axes at 1, ∞, ∞ (in cell-edge units). Its Miller indices are:

A(100)B(111)C(001)D(110)

Check againReveal answer
Reciprocals of 1, ∞, ∞ are 1, 0, 0 — the (100) plane, a cell face. Infinite intercept means parallel to that axis and earns the zero; forgetting the reciprocal step (or which axis was intercepted) produces the other options. The recipe — intercepts, reciprocals, clear — runs identically every time, which is its entire virtue.

Problem 7 of 8 · multiple choiceRolled plate is stronger and tougher along the rolling direction than across it because:

Ait is thinner at the edgesBrolling aligns grains, texture, and inclusions directionallyCthe mill heats it unevenlyDMiller indices change during rolling

Check againReveal answer
Rolling elongates grains, develops crystallographic texture, and strings out inclusions along the rolling direction — the microstructure becomes directional, so properties follow. This is why specs fix test-bar orientation and why press-brake bends run across the grain where possible.

Problem 8 of 8 · multiple choiceFCC metals are generally more ductile than HCP metals because FCC offers:

ATwelve well-oriented slip systems versus HCP's fewBStronger bondsCLarger atomsDHigher density

Check againReveal answer
Ductility needs slip systems — close-packed planes carrying close-packed directions — available in every loading orientation. FCC provides twelve; basic HCP only three, so many grains in an HCP polycrystal sit awkwardly to the load and crack rather than flow. Bond strength, atom size, and density are the wrong level of explanation: geometry of slip is the mechanism.

إرسال الإجابات

Applied case — factory floor (Kuwait)
Vignette — the bend that cracked across the grain. You arrive at a steel fabricator's press-brake station where identical flange bends crack on one batch of plate but only when the bend line runs parallel to the rolling direction (figures representative). The plate is anisotropic: rolling elongated its grains and strung out its inclusions, so bending across the grain flow stretches strong material while bending along it opens the weak, delaminating direction. The shop fix is layout discipline — mark the rolling direction on every sheet and orient bends across it — which is Lesson 4's anisotropy translated into chalk lines.

Unit versatility
The theory above is in SI. Engineering practice also runs in US/Imperial and CGS — convert each quantity, then check. Get one wrong and the engine hands you a fresh variant of the same conversion.

Work every problem on paper first. Solved examples reveal their full solution; for the multiple-choice questions, select your answers and press Submit to see what was right, what was not, and why.
<b>Unit versatility.</b> A quantity is \\(150\\ \\mathrm{m}\\). In US units, this is closest to:</p>", "choices": ["\\(492.1\\ \\mathrm{ft}\\)", "\\(45.72\\ \\mathrm{ft}\\)", "\\(4921\\ \\mathrm{ft}\\)", "\\(49.21\\ \\mathrm{ft}\\)"], "answer": 0, "solution": "<p>Using \\(1\\ \\mathrm{m} = 3.281\\ \\mathrm{ft}\\): \\(150 \\times 3.281 = 492.1\\ \\mathrm{ft}\\).</p>"}]'>Problem 1 of 2 · multiple choiceUnit versatility. A quantity is \(12\ \mathrm{m}\). In US units, this is closest to:

A\(39.37\ \mathrm{ft}\)B\(3.658\ \mathrm{ft}\)C\(393.7\ \mathrm{ft}\)D\(3.937\ \mathrm{ft}\)

Check againReveal answer
Using \(1\ \mathrm{m} = 3.281\ \mathrm{ft}\): \(12 \times 3.281 = 39.37\ \mathrm{ft}\).

<b>Unit versatility.</b> A quantity is \\(2\\ \\mathrm{mm}\\). In US units, this is closest to:</p>", "choices": ["\\(50.8\\ \\mathrm{in}\\)", "\\(0.07874\\ \\mathrm{in}\\)", "\\(0.7874\\ \\mathrm{in}\\)", "\\(0.007874\\ \\mathrm{in}\\)"], "answer": 1, "solution": "<p>Using \\(1\\ \\mathrm{mm} = 0.03937\\ \\mathrm{in}\\): \\(2 \\times 0.03937 = 0.07874\\ \\mathrm{in}\\).</p>"}]'>Problem 2 of 2 · multiple choiceUnit versatility. A quantity is \(20\ \mathrm{mm}\). In US units, this is closest to:

A\(508\ \mathrm{in}\)B\(0.7874\ \mathrm{in}\)C\(7.874\ \mathrm{in}\)D\(0.07874\ \mathrm{in}\)

Check againReveal answer
Using \(1\ \mathrm{mm} = 0.03937\ \mathrm{in}\): \(20 \times 0.03937 = 0.7874\ \mathrm{in}\).

إرسال الإجابات

المكتبة

Lesson video

  The lesson video plays at the top of this page. Alternatives and references below.

Textbooks & references

  The standard university texts — the same references assigned at leading engineering schools:
Materials Science and Engineering: An Introduction — Callister & Rethwisch
The Science and Engineering of Materials — Askeland

  Taught from — Callister & Rethwisch, Ch. 3

  Callister & Rethwisch, Materials Science and Engineering: An Introduction (Wiley)

← 03 · Crystal structuresكل الدروس · MAT 10405 · Defects in solids →
Next courseCMP 106 · Engineering Computing →

MechEdهندسةٌ للابتكار

  الرئيسيةعن المعهدالرسالةالمنهجالمواردالمسارات المهنيةالملاحظات
  إصدار أولي مفتوح — نموذج تجريبي نُشر ليجرّبه المتعلمون ويتأملوا فيه. اترك مراجعتك — فهي تشكّل الإصدارات النهائية المخصّصة. المصدر على GitHub.

  تعليم هندسي مفتوح. قيم الأمثلة المحلولة تعليمية؛ والأرقام الصناعية التمثيلية مُعلَّمة بذلك وليست بيانات تشغيل منشورة لأي شركة مسمّاة. كل الرسوم أصلية متجهة. والدروس التي لم تبلغ العمق الكامل تصرّح بذلك بأمانة.

File: docs/ar/curriculum/y1s1/materials-1/07-mechanical-properties-i-elasticity-and-the-tension-test.html
Mechanical properties I: elasticity and the tension test — Materials Science I — MechEd

MechEd
  هندسةٌ للابتكار

الرئيسية
  
  عن المعهد
  
  عن المعهد
  معاييرنا
  الملاحظات

الرسالة
  
  المنهج
  
  المنهج الكامل
  السنة 1السنة 2السنة 3السنة 4

الموارد
  
  الأدوات والبرمجيات
  ملخصات المقررات

المسارات المهنية

ابحث في الدروس ⌘K
  English

محتوى هذا الدرس متاح باللغة الإنجليزية. واجهة المنصة وصفحتا الرسالة والمسارات المهنية متاحة بالعربية كاملة.

MAT 104 · Materials Science I

01 · Why materials fail the plant02 · Atomic bonding03 · Crystal structures04 · Crystallographic directions and planes05 · Defects in solids06 · Diffusion07 · Mechanical properties I: elasticity and the tension test08 · Mechanical properties II: hardness and toughness09 · Dislocations and strengthening10 · Recovery, recrystallization, and grain growth11 · Solidification and cast structure

المنهج /
MAT 104 /
Lesson 07 of 11

  MAT 104 · Lesson 07 of 11 · Year 1 · Semester 1

  Mechanical properties I: elasticity and the tension test

  Engineering stress and strain; modulus, yield, UTS, ductility from the tensile curve. True versus engineering quantities. The tension test as the industry's reference experiment.

  Format Full lessonPrimary text Callister & Rethwisch, Materials Science andAssessment 8-problem interactive quiz

Mark as complete

SOURCED FROM
  Callister & Rethwisch, Materials Science and Engineering: An Introduction (Wiley)

An Introduction to Stress and Strain The Efficient Engineer
An Introduction to Stress and StrainTHE EFFICIENT ENGINEER

المحاضرة
  الأسس
  الأمثلة والاختبار
  المكتبة

المحاضرة
After this lesson you can answer:From a tensile curve, extract modulus, yield, UTS, and ductility — where does each live?
Why does true stress keep rising while engineering stress falls after necking?

01 · One test to rule them

Pull a standard bar to fracture, record load and elongation, and normalize away the geometry: engineering stress \( \sigma = F/A_0 \) and engineering strain \( \epsilon = \Delta L/L_0 \), where \( F \) is the applied load, \( A_0 \) the original cross-sectional area, \( \Delta L \) the elongation and \( L_0 \) the original gauge length — both measures referred to original dimensions. The resulting curve is the most quoted document in mechanical engineering, and four numbers summarize it: the elastic modulus \( E \) (initial slope, Hooke's law \( \sigma = E\epsilon \)); the yield strength \( \sigma_y \) (0.2% offset, where permanent set begins); the ultimate tensile strength (the curve's peak); and ductility, as percent elongation or reduction of area.

02 · What each number is for

\( E \) is a bonding property — recall Lesson 2's well curvature — essentially untouchable by heat treatment: all steels share ~200 GPa. \( \sigma_y \) is the designer's boundary; machines are sized so working stress stays below it with margin. UTS matters for what happens beyond intent — overload margins and, through empirical correlations, hardness checks. Ductility is the forgiveness budget: the plastic reserve that lets a part yield locally, redistribute, and warn before it breaks.

03 · True stress, and the necking illusion

Past the UTS the engineering curve droops — but the material is not softening. Necking has begun: area shrinks locally, and dividing load by the original area hides it. True stress \( \sigma_T = F/A \) (instantaneous area) keeps rising to fracture; with volume constancy the conversions in the plastic range are

\[ \sigma_T = \sigma(1+\epsilon), \qquad \epsilon_T = \ln(1+\epsilon) \tag{1} \]
Metal forming lives on true quantities — a rolling pass or a drawing die sees real areas, not test-report conventions. the Worked Examples tab extracts all four report numbers from raw data, then converts a point through (1).

04 · Reading a tension test like a professional

The tensile curve is read in a fixed order, and each stop answers one design question.
The elastic slope first: Young's modulus — and the professional expectation that it
barely varies within an alloy family; every carbon steel runs near 200 GPa, so a certificate
claiming otherwise indicts the test, not the steel. Yield next, by the 0.2% offset
construction when the knee is gradual: draw the line parallel to the elastic slope from
\( \varepsilon = 0.002 \) and read the intersection — this is the number design codes
divide by safety factors. Ultimate strength marks where necking begins: beyond it,
the ENGINEERING curve droops only because the true area is shrinking faster than the load —
the material itself is still hardening, and knowing that resolves the classic "why does the
curve fall?" confusion. Ductility last: percent elongation, the formability budget
manufacturing will spend.

The working method for any calculation is unit discipline on \( \sigma = F/A_0 \) and
\( \varepsilon = \Delta L/L_0 \): kilonewtons over square millimetres give megapascals
directly, and strain is always dimensionless — a strain quoted in millimetres is a gauge
length away from being a number. Verify computed moduli against the family expectation
before reporting; the check costs nothing and catches decimal slips every time.

Closing. One bar, one pull, four numbers, and one conversion that keeps the story honest after necking. Every mill certificate you will ever read is this lesson in tabular form.

الأسس

What this lesson assumes

Bond-energy wells (Lesson 2) — modulus is bond stiffness, macroscopically read.

Dislocations (Lesson 5) — yield is the stress where they begin to run.

Stress units — MPa fluency: 1 MPa = 1 N/mm².

Glossary

Term	Equation	When to use	

Engineering stress	\( \sigma = F/A_0 \)	Load over ORIGINAL area — what the test machine reports.	

Engineering strain	\( \varepsilon = \Delta L/L_0 \)	Elongation over original gauge length; dimensionless.	

Young's modulus	\( E = \sigma/\varepsilon \) (elastic)	Stiffness — the elastic slope; ~200 GPa for steels, always.	

0.2% offset yield	line at \( \varepsilon = 0.002 \) parallel to E	Defining yield when the curve bends gradually.	

Ultimate tensile strength	curve maximum	The peak engineering stress; necking begins here.	

Ductility	% elongation or % RA	How much plastic deformation before fracture — formability's number.	

الأمثلة والاختبار
Work every problem on paper first. Solved examples reveal their full solution; for the multiple-choice questions, select your answers and press Submit to see what was right, what was not, and why.
Problem 1 of 8 · solve, then checkReading the test

Problem. A standard bar, \( d_0 = 12.8\ \mathrm{mm} \), \( L_0 = 50.8\ \mathrm{mm} \): elastic point (150 MPa at \( \epsilon = 0.00075 \)); yield load 35 kN; final gauge length 60.14 mm. Find: \( E \), \( \sigma_y \), %EL.

Show the full solutionSolution. (1) \( A_0 = \pi(12.8)^2/4 = 128.7\ \mathrm{mm^2} \).
(2) \( E = 150/0.00075 = 200\,000\ \mathrm{MPa} = 200\ \mathrm{GPa} \).
(3) \( \sigma_y = 35\,000/128.7 = 272\ \mathrm{MPa} \).
(4) \( \%EL = \dfrac{60.14 - 50.8}{50.8} \times 100 = 18.4\% \).

Answer: \( E = 200\ \mathrm{GPa} \), \( \sigma_y = 272\ \mathrm{MPa} \), %EL = 18.4 — a garden-variety structural steel.
Sanity check: \( E \) landing on 200 GPa flags the material as steel before anyone reads the cert header; a result of 70 GPa would have said aluminum, whatever the paperwork claimed.

Problem 2 of 8 · solve, then checkEngineering to true

Problem. At its UTS a specimen shows engineering stress 400 MPa at engineering strain 0.15. Find: the true stress and true strain (uniform deformation, volume constant).

Show the full solutionSolution. (1) \( \sigma_T = \sigma(1+\epsilon) = 400 \times 1.15 = 460\ \mathrm{MPa} \).
(2) \( \epsilon_T = \ln(1.15) = 0.140 \).

Answer: 460 MPa at true strain 0.140.
Sanity check: true stress exceeds engineering (the bar is thinner than \( A_0 \) pretends) while true strain trails engineering — both inequalities always hold in tension, a two-second validity test on any converted data point.

Problem 3 of 8 · solve, then checkModulus from the elastic leg

Problem. A tensile specimen of cross-section 128.7 mm² and gauge length 50 mm carries 25.74 kN in the elastic range, elongating 0.050 mm. Find: the stress, the strain, and Young's modulus — and judge the result.

Show the full solutionSolution. (1) \( \sigma = 25{,}740/128.7 = 200\ \mathrm{MPa} \).
(2) \( \varepsilon = 0.050/50 = 0.0010 \).
(3) \( E = \sigma/\varepsilon = 200/0.0010 = 200{,}000\ \mathrm{MPa} = 200\ \mathrm{GPa} \).

Answer: 200 MPa; 0.001; \( E = 200\ \mathrm{GPa} \).
Sanity check: 200 GPa is exactly the carbon-steel family value — the specimen behaves as steel should. Had the arithmetic produced 20 or 2000 GPa, the physics (not the steel) would be under suspicion: modulus is the most constant number in the alloy family, which makes it the best error detector in the test.

Problem 4 of 8 · multiple choiceA 50 kN load on a 100 mm² bar produces an engineering stress of:

A50 MPaB500 MPaC5 MPaD5000 MPa

Check againReveal answer
\( \sigma = F/A_0 = 50\,000\ \mathrm{N} / 100\ \mathrm{mm^2} = 500\ \mathrm{N/mm^2} = 500\ \mathrm{MPa} \). The N/mm² = MPa identity is the unit fluency this course assumes from here on.

Problem 5 of 8 · multiple choiceQuenching and tempering a steel changes all of these except:

Ayield strengthBhardnessCelastic modulusDductility

Check againReveal answer
Modulus is bond stiffness — a property of the iron lattice itself, ~200 GPa for every steel regardless of heat treatment. Strength, hardness, and ductility all ride the microstructure, which is exactly what heat treatment rearranges. \"Stiffer steel via heat treat\" is a myth this question retires.

Problem 6 of 8 · multiple choiceThe 0.2% offset construction exists because:

AMany metals yield gradually, with no sharp knee to readBTest machines cannot measure below 0.2% strainCIt corrects for machine stiffnessDYield occurs exactly at 0.2% strain in all metals

Check againReveal answer
Aluminum alloys and many steels bend smoothly from elastic to plastic with no drop or plateau — so the convention draws a line parallel to the elastic slope, offset by 0.002 strain, and defines yield at the intersection. It is a convention, chosen for reproducibility, not a physical event at exactly 0.2% — and the same part number measured by two labs agrees because both run the same construction.

Problem 7 of 8 · multiple choicePast the UTS, the engineering stress–strain curve falls because:

Athe material softensBnecking shrinks the true area while \( A_0 \) stays in the formulaCthe extensometer slipsDdislocations annihilate

Check againReveal answer
Deformation localizes into a neck; load drops, but true stress \( F/A \) keeps rising to fracture. The droop is an artifact of dividing by the original area — the material is still strain-hardening. True-stress conversion (\( \sigma_T = \sigma(1+\epsilon) \) while uniform) keeps the record honest.

Problem 8 of 8 · multiple choicePast the ultimate tensile strength, the engineering stress–strain curve falls. The material at the neck is actually:

AStill strengthening — the curve falls only because area shrinks faster than loadBSoftening as it heatsCMelting locallyDUnloading elastically

Check againReveal answer
Engineering stress divides by the ORIGINAL area; once necking localizes, the true area collapses while true stress keeps rising to fracture. The drooping tail is an artifact of the \( A_0 \) convention, not material weakness — the classic misreading this question retires. True-stress curves, which divide by current area, rise monotonically to the end.

إرسال الإجابات

Applied case — factory floor (Kuwait)
Vignette — the certificate is a tensile curve in a table. You arrive at a steel fabricator's receiving inspection where a plate delivery's mill certificate lists yield 355 MPa, UTS 510 MPa, elongation 22% (figures representative). Lesson 7 is the decoder: those three numbers are the tensile curve compressed for shipping. The estimator reads 355 for design margin, the press-brake foreman reads 22% for bendability, and the welding engineer reads the yield-to-UTS gap as work-hardening reserve. One test in a distant mill, one table, three trades making decisions from it — which is why certs are checked against the order, not filed unread.

Unit versatility
The theory above is in SI. Engineering practice also runs in US/Imperial and CGS — convert each quantity, then check. Get one wrong and the engine hands you a fresh variant of the same conversion.

Work every problem on paper first. Solved examples reveal their full solution; for the multiple-choice questions, select your answers and press Submit to see what was right, what was not, and why.
<b>Unit versatility.</b> A quantity is \\(5\\ \\mathrm{kPa}\\). In US units, this is closest to:</p>", "choices": ["\\(0.07252\\ \\mathrm{psi}\\)", "\\(34.47\\ \\mathrm{psi}\\)", "\\(7.252\\ \\mathrm{psi}\\)", "\\(0.7252\\ \\mathrm{psi}\\)"], "answer": 3, "solution": "<p>Using \\(1\\ \\mathrm{kPa} = 0.145\\ \\mathrm{psi}\\): \\(5 \\times 0.145 = 0.7252\\ \\mathrm{psi}\\).</p>"}]'>Problem 1 of 2 · multiple choiceUnit versatility. A quantity is \(60\ \mathrm{kPa}\). In US units, this is closest to:

A\(0.8702\ \mathrm{psi}\)B\(413.7\ \mathrm{psi}\)C\(87.02\ \mathrm{psi}\)D\(8.702\ \mathrm{psi}\)

Check againReveal answer
Using \(1\ \mathrm{kPa} = 0.145\ \mathrm{psi}\): \(60 \times 0.145 = 8.702\ \mathrm{psi}\).

<b>Unit versatility.</b> A quantity is \\(8\\ \\mathrm{kW}\\). In US units, this is closest to:</p>", "choices": ["\\(10.73\\ \\mathrm{hp}\\)", "\\(5.966\\ \\mathrm{hp}\\)", "\\(107.3\\ \\mathrm{hp}\\)", "\\(1.073\\ \\mathrm{hp}\\)"], "answer": 0, "solution": "<p>Using \\(1\\ \\mathrm{kW} = 1.341\\ \\mathrm{hp}\\): \\(8 \\times 1.341 = 10.73\\ \\mathrm{hp}\\).</p>"}]'>Problem 2 of 2 · multiple choiceUnit versatility. A quantity is \(100\ \mathrm{kW}\). In US units, this is closest to:

A\(134.1\ \mathrm{hp}\)B\(74.57\ \mathrm{hp}\)C\(1341\ \mathrm{hp}\)D\(13.41\ \mathrm{hp}\)

Check againReveal answer
Using \(1\ \mathrm{kW} = 1.341\ \mathrm{hp}\): \(100 \times 1.341 = 134.1\ \mathrm{hp}\).

إرسال الإجابات

المكتبة

Lesson video

  The lesson video plays at the top of this page. Alternatives and references below.

Textbooks & references

  The standard university texts — the same references assigned at leading engineering schools:
Materials Science and Engineering: An Introduction — Callister & Rethwisch
The Science and Engineering of Materials — Askeland

  Taught from — Callister & Rethwisch, Ch. 6

  Callister & Rethwisch, Materials Science and Engineering: An Introduction (Wiley)

← 06 · Diffusionكل الدروس · MAT 10408 · Mechanical properties II: hardness and toughness →
Next courseCMP 106 · Engineering Computing →

MechEdهندسةٌ للابتكار

  الرئيسيةعن المعهدالرسالةالمنهجالمواردالمسارات المهنيةالملاحظات
  إصدار أولي مفتوح — نموذج تجريبي نُشر ليجرّبه المتعلمون ويتأملوا فيه. اترك مراجعتك — فهي تشكّل الإصدارات النهائية المخصّصة. المصدر على GitHub.

  تعليم هندسي مفتوح. قيم الأمثلة المحلولة تعليمية؛ والأرقام الصناعية التمثيلية مُعلَّمة بذلك وليست بيانات تشغيل منشورة لأي شركة مسمّاة. كل الرسوم أصلية متجهة. والدروس التي لم تبلغ العمق الكامل تصرّح بذلك بأمانة.

File: docs/ar/curriculum/y1s1/materials-1/08-mechanical-properties-ii-hardness-and-toughness.html
Mechanical properties II: hardness and toughness — Materials Science I — MechEd

MechEd
  
  English

الرئيسية
  
  عن المعهد
  
  عن المعهد
  معاييرنا
  الملاحظات

الرسالة
  
  المنهج
  
  المنهج الكامل
  السنة 1السنة 2السنة 3السنة 4

الموارد
  
  الأدوات والبرمجيات
  ملخصات المقررات

المسارات المهنية
  
  ابحث في الدروس ⌘K

محتوى هذا الدرس متاح باللغة الإنجليزية. واجهة المنصة وصفحتا الرسالة والمسارات المهنية متاحة بالعربية كاملة.

MAT 104 · Materials Science I

01 · Why materials fail the plant02 · Atomic bonding03 · Crystal structures04 · Crystallographic directions and planes05 · Defects in solids06 · Diffusion07 · Mechanical properties I: elasticity and the tension test08 · Mechanical properties II: hardness and toughness09 · Dislocations and strengthening10 · Recovery, recrystallization, and grain growth11 · Solidification and cast structure

المنهج /
MAT 104 /
Lesson 08 of 11

  MAT 104 · Lesson 08 of 11 · Year 1 · Semester 1

  Mechanical properties II: hardness and toughness

  Hardness scales — Brinell, Vickers, Rockwell — and their conversions and abuses. Impact energy and the ductile-brittle transition. Hardness as the maintenance engineer's field instrument.

  Format Full lessonPrimary text Callister & Rethwisch, Materials Science andAssessment 8-problem interactive quiz

Mark as complete

SOURCED FROM
  Callister & Rethwisch, Materials Science and Engineering: An Introduction (Wiley)

Understanding Material Strength, Ductility and Toughness The Efficient Engineer
Understanding Material Strength, Ductility and ToughnessTHE EFFICIENT ENGINEER

المحاضرة
  الأسس
  الأمثلة والاختبار
  المكتبة

المحاضرة
After this lesson you can answer:Why is hardness a proxy for strength, and when does the proxy break?
What does the ductile–brittle transition mean for winter impact loads?

01 · Hardness: the field's favorite proxy

Hardness is resistance to localized plastic indentation — push a standard indenter with a standard load, measure the dent. Brinell (10 mm ball, the impression's diameter), Vickers (diamond pyramid, works from foils to carbides on one scale), Rockwell (depth-based, direct-reading, the production floor's default). Conversions between scales are empirical, tabulated, and alloy-specific — treat cross-scale comparisons as estimates, not measurements.

02 · Why hardness tracks strength — and when it lies

An indentation is a small, constrained plasticity experiment, so hardness rides the same dislocation resistance as yield strength. For steels the workhorse correlation is

\[ UTS\ (\mathrm{MPa}) \approx 3.45 \times HB \tag{1} \]
good enough to audit a heat treatment without cutting the part — which is precisely how the field uses it. The proxy lies when the assumptions break: heavily cold-worked surfaces, decarburized skins, coarse multi-phase structures sampled by a small indenter, or non-ferrous alloys wearing a steel correlation. Hardness answers "what is the strength here, at this spot" — sometimes that locality is the feature, sometimes the trap.

03 · Toughness, and the transition that sank ships

Strength says what stress a material bears; toughness says what energy it absorbs breaking — measured crudely and usefully by the Charpy impact test: a notched bar, a swinging pendulum, joules read off the follower. BCC steels hold an unpleasant surprise: impact energy collapses below a ductile–brittle transition temperature, Lesson 3's thermally-assisted slip arriving as fracture. Liberty ships cracked in cold seas on exactly this physics. FCC metals — austenitic stainless, aluminum, copper — have no transition, which is why cryogenic plant is built from them.

04 · Choosing and converting hardness numbers honestly

Hardness testing is the plant's favorite mechanical test because it is fast, cheap, and
almost nondestructive — but its numbers demand method. Choose the scale by the job:
Brinell's big ball averages over coarse structures (castings, weld HAZ surveys); Vickers's
diamond reads thin cases and small zones; Rockwell's direct-reading dial rules production
floors. Convert with respect: scales measure different deformations, so conversions
between them are empirical tables, not algebra — and the steel-only estimate
\( UTS \approx 3.45 \times HB \) is a field tool for triage, never a substitute for a
tensile certificate when the number matters contractually.

Toughness closes the lesson because it is the property strength tests miss: the area
under the stress–strain curve — strength AND ductility multiplied into energy. Two materials
of equal strength can differ tenfold in toughness, and the Charpy machine exists to catch
the difference under shock, including the ductile-to-brittle transition that ambushes BCC
steels in cold service. The working rule: specify strength for the load, hardness for the
wear, toughness for the accident — and never let one number impersonate the other two.
And when a service temperature dips below freezing, ask the Charpy question explicitly:
transition behavior is found by testing across temperatures, never by extrapolating a single
room-temperature result.

Closing. Hardness is portable strength, within its correlation's jurisdiction; Charpy is energy accounting with a notch. Between them they answer the floor's two commonest questions: is it hard enough, and will it shatter when the weather turns.

الأسس

What this lesson assumes

Tensile properties (Lesson 7) — hardness borrows meaning from strength.

Crystal structures (Lesson 3) — BCC vs FCC decides who has a transition.

Plastic deformation (Lesson 5) — an indent is dislocation work in miniature.

Glossary

Term	Equation	When to use	

Hardness	resistance to indentation	The fast, cheap, nearly nondestructive strength proxy.	

Brinell / Vickers / Rockwell	different indenters and loads	Choose by material, thickness, and surface; never mix scales casually.	

Hardness–strength estimate	\( UTS \approx 3.45 \times HB \) (MPa, steels)	A field estimate for steels — useful, and only an estimate.	

Toughness	area under the stress–strain curve	Energy to fracture; strength AND ductility together.	

Impact energy (Charpy)	absorbed J at speed	Toughness under shock, and the ductile–brittle transition hunter.	

Ductile-to-brittle transition	toughness collapses below a temperature	BCC steels in cold service — the design check winter demands.	

الأمثلة والاختبار
Work every problem on paper first. Solved examples reveal their full solution; for the multiple-choice questions, select your answers and press Submit to see what was right, what was not, and why.
Problem 1 of 8 · solve, then checkBrinell number to strength estimate

Problem. A 10 mm ball under 3000 kgf leaves a 4.0 mm impression on a steel shaft. Find: HB and the estimated UTS.

Show the full solutionSolution. (1) \( HB = \dfrac{2P}{\pi D \left( D - \sqrt{D^2 - d^2} \right)} = \dfrac{2 \times 3000}{\pi \times 10 \, (10 - \sqrt{100 - 16})} \).
(2) \( \sqrt{84} = 9.165 \); denominator \( = \pi \times 10 \times 0.835 = 26.2 \).
(3) \( HB = 6000/26.2 = 229 \).
(4) Strength estimate, (1) of the lecture: \( UTS \approx 3.45 \times 229 = 790\ \mathrm{MPa} \).

Answer: HB 229; UTS ≈ 790 MPa.
Sanity check: HB 229 sits in the plausible band for quenched-and-tempered shafting; had the dent been 2 mm (HB > 900) or 8 mm (HB ≈ 50) the arithmetic itself would be flagging a bad test, not a remarkable material.

Problem 2 of 8 · solve, then checkPlacing a transition temperature

Problem. Charpy results for a structural steel (representative): upper shelf 120 J, lower shelf 5 J. Using the mean-shelf criterion, what energy defines the transition, and how is the DBTT then read?

Show the full solutionSolution. (1) Mean-shelf energy: \( (120 + 5)/2 = 62.5\ \mathrm{J} \).
(2) The DBTT is the temperature at which the fitted energy–temperature curve crosses 62.5 J; specifications alternatively fix an absolute floor (e.g., 27 J) at a stated service temperature.

Answer: 62.5 J crossing defines DBTT by the averaging method.
Sanity check: both criteria exist because the transition is a band, not a line — a curve crossing 62.5 J at −20 °C can still fail a "27 J at −40 °C" purchase clause. Reading which criterion a spec invokes is half the job.

Problem 3 of 8 · solve, then checkStrength triage from a hardness test

Problem. A portable tester reads 200 HB on a steel shaft with no certificate. Find: the estimated tensile strength, and state what the estimate may and may not be used for.

Show the full solutionSolution. (1) Steel field estimate: \( UTS \approx 3.45 \times HB = 3.45 \times 200 = 690\ \mathrm{MPa} \).
(2) Legitimate uses: triage, alloy-family identification, checking a delivery is not soft, weld-zone surveys.
(3) Illegitimate uses: design allowables, contractual acceptance, anything a code requires a tensile certificate for.

Answer: ≈690 MPa — an estimate for judgment, not a property for design.
Sanity check: 690 MPa sits in the medium-carbon/low-alloy band, consistent with a 200 HB reading; the ±10% scatter of the correlation is precisely why the tensile machine and the mill certificate keep their jobs.

Problem 4 of 8 · multiple choiceA steel reads HB 200. Its tensile strength is roughly:

A200 MPaB690 MPaC345 MPaD2000 MPa

Check againReveal answer
For steels, \( UTS \approx 3.45 \times HB = 690\ \mathrm{MPa} \). The correlation is empirical, steel-specific, and good enough to audit a heat treatment without destructive testing — but it is an estimate, and it does not transfer to aluminum or brass unmodified.

Problem 5 of 8 · multiple choiceWhich alloy family shows no ductile–brittle transition?

Aferritic carbon steelsBaustenitic (FCC) stainless steelsCall steelsDcast irons

Check againReveal answer
The transition belongs to BCC structures, whose slip is thermally assisted. FCC austenitics keep their close-packed slip systems working at any temperature — the reason LNG and cryogenic equipment is built from them while ordinary structural steel gets embrittlement clauses.

Problem 6 of 8 · multiple choiceThe estimate \( UTS \approx 3.45 \times HB \) is appropriately used for:

AField triage of steels when no certificate existsBSetting design allowable stressesCAny metal, including aluminum and brassDContractual material acceptance

Check againReveal answer
The correlation is empirical, steel-specific, and scattered around ±10% — ideal for judging whether a mystery shaft is roughly 690 MPa-class or something soft, and disqualified from design or acceptance duty, which codes assign to tensile certificates. Applying it to nonferrous alloys imports a steel-only constant where it has no standing.

Problem 7 of 8 · multiple choiceA hardness reading on a decarburized (carbon-depleted) surface skin will:

Aoverstate the bulk strengthBunderstate the bulk strengthCequal the bulk valueDbe unreadable

Check againReveal answer
Hardness samples the material within a fraction of a millimetre of the indenter — a soft skin reads soft regardless of what lies beneath. The proxy is local by nature: sometimes that locality is the feature (checking a HAZ), sometimes the trap (a skin-deep condition masquerading as bulk).

Problem 8 of 8 · multiple choiceToughness corresponds to which feature of the stress–strain curve?

AThe total area under the curveBThe peak stressCThe elastic slopeDThe strain at yield

Check againReveal answer
Area = stress × strain integrated = energy per volume to fracture — demanding both strength (height) and ductility (width). Peak stress alone is strength; slope is stiffness. A high, narrow curve (strong, brittle) and a low, wide one (soft, ductile) can enclose the same area, which is why toughness is its own axis of merit and why impact tests exist to measure it directly.

إرسال الإجابات

Applied case — factory floor (Kuwait)
Vignette — the tester in the toolbag. You arrive at a repair bay where a pump shaft has been weld-overlaid and remachined. Before it ships, a portable hardness tester walks the repair: parent metal, overlay, and — the spot that matters — the heat-affected zone beside the weld, where fast cooling can leave a hard, brittle band (figures representative). Three dents, thirty seconds, and equation (1) turns them into strength estimates no one had to cut the shaft to get. When the HAZ reads far above the parent bar, the shaft goes back for a tempering cycle — a decision made entirely by Lesson 8's proxy.

Unit versatility
The theory above is in SI. Engineering practice also runs in US/Imperial and CGS — convert each quantity, then check. Get one wrong and the engine hands you a fresh variant of the same conversion.

Work every problem on paper first. Solved examples reveal their full solution; for the multiple-choice questions, select your answers and press Submit to see what was right, what was not, and why.
<b>Unit versatility.</b> A quantity is \\(8\\ \\mathrm{kW}\\). In US units, this is closest to:</p>", "choices": ["\\(10.73\\ \\mathrm{hp}\\)", "\\(5.966\\ \\mathrm{hp}\\)", "\\(107.3\\ \\mathrm{hp}\\)", "\\(1.073\\ \\mathrm{hp}\\)"], "answer": 0, "solution": "<p>Using \\(1\\ \\mathrm{kW} = 1.341\\ \\mathrm{hp}\\): \\(8 \\times 1.341 = 10.73\\ \\mathrm{hp}\\).</p>"}]'>Problem 1 of 2 · multiple choiceUnit versatility. A quantity is \(100\ \mathrm{kW}\). In US units, this is closest to:

A\(134.1\ \mathrm{hp}\)B\(74.57\ \mathrm{hp}\)C\(1341\ \mathrm{hp}\)D\(13.41\ \mathrm{hp}\)

Check againReveal answer
Using \(1\ \mathrm{kW} = 1.341\ \mathrm{hp}\): \(100 \times 1.341 = 134.1\ \mathrm{hp}\).

<b>Unit versatility.</b> A quantity is \\(12\\ \\mathrm{m/s}\\). In US units, this is closest to:</p>", "choices": ["\\(3.658\\ \\mathrm{ft/s}\\)", "\\(39.37\\ \\mathrm{ft/s}\\)", "\\(393.7\\ \\mathrm{ft/s}\\)", "\\(3.937\\ \\mathrm{ft/s}\\)"], "answer": 1, "solution": "<p>Using \\(1\\ \\mathrm{m/s} = 3.281\\ \\mathrm{ft/s}\\): \\(12 \\times 3.281 = 39.37\\ \\mathrm{ft/s}\\).</p>"}]'>Problem 2 of 2 · multiple choiceUnit versatility. A quantity is \(150\ \mathrm{m/s}\). In US units, this is closest to:

A\(45.72\ \mathrm{ft/s}\)B\(492.1\ \mathrm{ft/s}\)C\(4921\ \mathrm{ft/s}\)D\(49.21\ \mathrm{ft/s}\)

Check againReveal answer
Using \(1\ \mathrm{m/s} = 3.281\ \mathrm{ft/s}\): \(150 \times 3.281 = 492.1\ \mathrm{ft/s}\).

إرسال الإجابات

المكتبة

Lesson video

  The lesson video plays at the top of this page. Alternatives and references below.

Textbooks & references

  The standard university texts — the same references assigned at leading engineering schools:
Materials Science and Engineering: An Introduction — Callister & Rethwisch
The Science and Engineering of Materials — Askeland

  Taught from — Callister & Rethwisch, Ch. 6

  Callister & Rethwisch, Materials Science and Engineering: An Introduction (Wiley)

← 07 · Mechanical properties I: elasticity and the tension testكل الدروس · MAT 10409 · Dislocations and strengthening →
Next courseCMP 106 · Engineering Computing →

MechEdهندسةٌ للابتكار

  الرئيسيةعن المعهدالرسالةالمنهجالمواردالمسارات المهنيةالملاحظات
  إصدار أولي مفتوح — نموذج تجريبي نُشر ليجرّبه المتعلمون ويتأملوا فيه. اترك مراجعتك — فهي تشكّل الإصدارات النهائية المخصّصة. المصدر على GitHub.

  تعليم هندسي مفتوح. قيم الأمثلة المحلولة تعليمية؛ والأرقام الصناعية التمثيلية مُعلَّمة بذلك وليست بيانات تشغيل منشورة لأي شركة مسمّاة. كل الرسوم أصلية متجهة. والدروس التي لم تبلغ العمق الكامل تصرّح بذلك بأمانة.
