Repository: ilmshri/Nexus-Institute-of-Technology

# MechEd

**Learn Mechanical Engineering from Scratch to Industry 4.0.**
Live site: **https://nexuskw.github.io/**

A textbook-sourced online mechanical-engineering curriculum for anyone,
starting from zero background: the classic ME core (mathematics, mechanics,
materials, thermal-fluids, design) extended into Industry 4.0 — PLC, SCADA,
condition monitoring, smart manufacturing.

**48 courses · 528 lessons · 8 semesters.** Every fully-authored lesson is a
four-tab Educational Unit — **Lecture** (textbook-style, 500–1000 words),
**Foundations** (prerequisites + glossary table), **Examples and Quiz**
(3 worked problems + 5 graded multiple-choice, every number machine-verified

File: docs/prototype/ar/curriculum/y1s2/materials-2/04-carbon-and-alloy-steels.html
Carbon and alloy steels — Materials Science II — MechEd

MechEd
  هندسةٌ للابتكار
  
  English

الرئيسية
  
  عن المعهد
  
  عن المعهد
  معاييرنا
  الملاحظات

الرسالة
  
  المنهج
  
  المنهج الكامل
  السنة 1السنة 2

الموارد
  
  الأدوات والبرمجيات
  ملخصات المقررات

المسارات المهنية
  
  ابحث في الدروس ⌘K

محتوى هذا الدرس متاح باللغة الإنجليزية. واجهة المنصة وصفحتا الرسالة والمسارات المهنية متاحة بالعربية كاملة.

MAT 153 · Materials Science II

01 · Phase diagrams02 · The iron–carbon system and heat treatment03 · Annealing, normalizing, and surface hardening04 · Carbon and alloy steels05 · Stainless steels and cast irons06 · Nonferrous alloys07 · Fatigue, fracture, and creep08 · Polymers and elastomers09 · Ceramics and composites10 · Environmental degradation preview11 · Materials selection in practice

المنهج /
MAT 153 /
Lesson 04 of 11

  MAT 153 · Lesson 04 of 11 · Year 1 · Semester 2

  Carbon and alloy steels

  Steel designation systems and what the digits encode. Effects of Mn, Cr, Mo, Ni on hardenability and toughness. Selecting among plain-carbon and low-alloy grades for shafts, gears, and structures.

  Format Full lessonPrimary text Callister & Rethwisch, Materials Science andAssessment 11-problem interactive quiz

Mark as complete

SOURCED FROM
  Callister & Rethwisch, Materials Science and Engineering: An Introduction (Wiley)

Metals-I (Ferrous alloys) Nature and Properties of Materials
Metals-I (Ferrous alloys)NATURE AND PROPERTIES OF MATERIALS

المحاضرة
  الأسس
  الأمثلة والاختبار
  المكتبة

المحاضرة
After this lesson you can answer:What does each digit of a 4140-style designation encode?
Which alloying elements buy hardenability, and what does that word mean?

Both steels reach the same hardness at the quenched end, because peak hardness is set by carbon content alone. The alloy steel simply stays hard much farther from that end — the definition of higher hardenability.

01 · Reading the designation

The AISI/SAE four-digit system encodes composition directly. The first two digits name the alloy family — 10xx is plain carbon, 41xx is chromium-molybdenum, 43xx is nickel-chromium-molybdenum, and so on. The last two digits give the carbon content in hundredths of a percent: 4140 is a Cr-Mo steel at \(0.40\)% C; 1020 is plain carbon at \(0.20\)% C. Reading a designation is reading two separate questions at once — which alloying family, and how much carbon — and the two answer different things about the steel entirely.

02 · What carbon buys, and what alloying buys

Carbon sets the ceiling: the maximum hardness any steel of that composition can reach, achieved right at a quenched surface where cooling is fastest. A 1040 and a 4140 — both \(0.40\)% C — quench to essentially the same peak hardness. What differs is how far that hardness extends inward. Alloying elements — manganese, chromium, molybdenum, nickel — slow the austenite-to-pearlite transformation, so a slower-cooling interior still has time to form the hard, non-equilibrium structure instead of soft pearlite. This property — how deep the hardening penetrates, independent of the peak value — is hardenability, and it is what alloying buys.

03 · The Jominy end-quench test

Hardenability is measured directly: a standard round bar is austenitized, then one end is water-quenched while the rest air-cools at a rate that falls off smoothly with distance from that end. Hardness measured along the bar's length — the Jominy curve — is a direct picture of hardenability. A shallow-hardenability steel (plain carbon) drops from peak hardness within a few millimetres of the quenched end; a deep-hardenability steel (alloyed) stays near-peak for tens of millimetres. At the classic reference distance of \(12.5\ \text{mm}\) (\(\tfrac{1}{2}\ \text{in}\)), a 1040-type curve has already fallen to the mid-20s HRC while a 4140-type curve is still in the low-to-mid 40s — the same numbers a heat-treater reads off a real Jominy chart to judge whether a given steel will through-harden a given section size.

04 · Selecting a grade — the working method

Selection runs from the part outward. First, the section size: a thin part cools fast everywhere and a plain-carbon steel may through-harden it fine; a thick shaft's core cools slowly no matter what quenchant is used, and only a deep-hardenability alloy steel will harden there. Second, the service demand: a shaft under bending and torsion needs toughness through its cross-section, which plain-carbon steel — hard skin, soft, weak core — cannot give at any real diameter. Third, cost: alloying elements and the slower, more controlled quenches deep-hardenability grades often need both add cost, so a plain-carbon grade is the right answer whenever section size and service load allow it. A 4140 shaft and a 1040 shaft can leave the quench at the identical surface hardness; only the Jominy curve — and the part's actual thickness — says which one is lying about its core.

Key distinction
Carbon content sets peak hardness. Alloy content sets how far that hardness reaches — hardenability, read directly off the Jominy curve.

الأسس

What this lesson assumes

Ferrite / austenite / martensite / pearlite (Lesson 2) — the phases hardenability chooses between.
Cooling rate and microstructure (Lesson 3) — faster cooling favors harder, less-equilibrium structures.
Reading a chart against a working method, as in Lessons 1–3.

Toolkit — designation and hardenability

Term	Meaning / formula	Use	

10xx / 41xx / 43xx …	first 2 digits = alloy family	Identifies alloying elements present.	

xx40, xx20 …	last 2 digits = %C × 100	Sets peak achievable hardness.	

Hardenability	depth of hardening, not peak HRC	What alloying (Mn, Cr, Mo, Ni) buys.	

Jominy curve	HRC vs. distance from quenched end	Direct hardenability measurement.	

12.5 mm point	reference distance (½ in)	Standard comparison point between grades.	

الأمثلة والاختبار
Work every problem on paper first. Solved examples reveal their full solution; for the multiple-choice questions, select your answers and press Submit to see what was right, what was not, and why.
Problem 1 of 11 · solve, then checkDecoding a designation
Problem. A drawing calls for AISI 4340 for a heavy-duty shaft. What does each pair of digits tell you?

Show the full solutionSolution. "43" identifies a nickel-chromium-molybdenum alloy family (high hardenability); "40" means \(0.40\)% carbon, setting the peak achievable hardness — the same peak a plain 1040 bar would reach at its surface, but 4340 holds that hardness far deeper into a thick section.

Problem 2 of 11 · solve, then checkReading the Jominy chart
Problem. At 12.5 mm from the quenched end, a plain-carbon curve reads about 24 HRC and an alloy curve reads about 44 HRC, though both started near 55 HRC at the end. Explain why the two curves start together and end apart.

Show the full solutionSolution. They start together because carbon content — identical in both — sets the peak hardness available right at the fast-quenched end. They end apart because the alloying elements in the second steel slow the pearlite transformation, so even the more slowly-cooled material 12.5 mm in still forms a hard structure instead of soft pearlite: greater hardenability, same carbon ceiling.

Problem 3 of 11 · solve, then checkChoosing a grade for section size
Problem. A 100 mm diameter shaft needs to be hard and tough through its full cross-section. A 1040 bar and a 4140 bar reach identical surface hardness when quenched. Which grade should be specified, and why?

Show the full solutionSolution. 4140. At 100 mm diameter the core cools far too slowly for the plain-carbon 1040 to do anything but form soft pearlite there — its hardenability does not reach the center. 4140's alloying content extends hardening deep enough to still harden that core, even though both grades would look identical at the surface alone.

Problem 4 of 11 · multiple choiceThe last two digits of a steel designation like 4140 give:

ACarbon content in hundredths of a percentBThe alloying familyCThe Jominy distanceDThe hardness in HRC

Check againReveal answer
xx40 means 0.40% carbon; the first two digits name the alloy family instead.

Problem 5 of 11 · multiple choicePeak achievable hardness at a quenched surface is set mainly by:

ACarbon contentBAlloying contentCSection sizeDThe Jominy bar length

Check againReveal answer
Carbon sets the hardness ceiling; alloying decides how deep that ceiling is reached.

Problem 6 of 11 · multiple choiceHardenability is best defined as:

AHow deep hardening penetrates from the quenched surfaceBThe maximum hardness a steel can reachCHow hard a steel is at room temperature before treatmentDThe melting point of the alloy

Check againReveal answer
Two steels can share a peak hardness and differ completely in hardenability — the depth that hardness reaches.

Problem 7 of 11 · multiple choiceIn the Jominy end-quench test, hardness is measured:

AAlong the bar's length, moving away from the quenched endBOnly at the quenched endCOnly at the far, air-cooled endDAt the bar's midpoint only

Check againReveal answer
The full curve — hardness at every distance from the quenched end — is the point of the test.

Problem 8 of 11 · multiple choiceAlloying elements such as Cr, Mo, and Ni raise hardenability mainly by:

ASlowing the austenite-to-pearlite transformationBRaising the carbon contentCLowering the melting pointDIncreasing electrical conductivity

Check againReveal answer
A slower pearlite transformation gives more of the cross-section time to form a hard structure instead.

Problem 9 of 11 · multiple choiceA thin part that cools quickly everywhere is often specified in plain-carbon steel rather than an alloy grade because:

AFast cooling reaches every section, so extra hardenability isn't neededBPlain-carbon steel is always harderCAlloy steels cannot be quenchedDThin parts never need hardening

Check againReveal answer
When the whole section already cools fast, the alloy grade's main advantage — depth — goes unused; plain carbon does the job for less.

Problem 10 of 11 · multiple choiceTwo steels reach identical surface hardness after quenching. This alone tells you:

AThey likely share the same carbon content, not necessarily the same hardenabilityBThey are the same gradeCThey have identical hardenabilityDOne must be plain carbon

Check againReveal answer
Surface hardness reflects carbon content; only the depth profile (the Jominy curve) reveals hardenability.

Problem 11 of 11 · multiple choiceIn a designation like 4140, which pair of digits identifies the alloy family (which elements besides carbon are present)?

AThe first two digitsBThe last two digitsCNeither — alloy family is stamped separatelyDThe Jominy bar's length

Check againReveal answer
First two digits = alloy family (here, chromium-molybdenum); last two = carbon content.

إرسال الإجابات

Applied case — factory floor (Kuwait)
A procurement request that specifies "4140" instead of "1040" for a heavy shaft is not asking for a harder steel at the surface — a heat-treater can get both to nearly the same surface HRC. It is asking for a steel that stays hard deep enough into a thick section to carry load without a soft, fatigue-prone core. Reading a Jominy curve, or even just recognizing the alloy-family digits on a mill certificate, is how a maintenance or design engineer checks that the grade delivered actually matches the section size it has to survive in.

Substitution decisions run into this constantly: a store only has 1045 in stock where the drawing calls for 4140. For a small-diameter pin the substitution may be harmless — both harden through at that size. For a large shaft it is not, however similar the two grades look on a hardness tester at the surface; the core of the 1045 shaft will stay soft. The Jominy curve, not the spec sheet's single hardness number, is what settles whether a substitution is safe.

Unit versatility
The theory above is in SI. Engineering practice also runs in US/Imperial and CGS — convert each quantity, then check. Get one wrong and the engine hands you a fresh variant of the same conversion.

Work every problem on paper first. Solved examples reveal their full solution; for the multiple-choice questions, select your answers and press Submit to see what was right, what was not, and why.
<b>Unit versatility.</b> A quantity is \\(150\\ \\mathrm{N}\\). In US units, this is closest to:</p>", "choices": ["\\(33.72\\ \\mathrm{lbf}\\)", "\\(667.2\\ \\mathrm{lbf}\\)", "\\(337.2\\ \\mathrm{lbf}\\)", "\\(3.372\\ \\mathrm{lbf}\\)"], "answer": 0, "solution": "<p>Using \\(1\\ \\mathrm{N} = 0.2248\\ \\mathrm{lbf}\\): \\(150 \\times 0.2248 = 33.72\\ \\mathrm{lbf}\\).</p>"}]'>Problem 1 of 2 · multiple choiceUnit versatility. A quantity is \(12\ \mathrm{N}\). In US units, this is closest to:

A\(2.698\ \mathrm{lbf}\)B\(53.38\ \mathrm{lbf}\)C\(26.98\ \mathrm{lbf}\)D\(0.2698\ \mathrm{lbf}\)

Check againReveal answer
Using \(1\ \mathrm{N} = 0.2248\ \mathrm{lbf}\): \(12 \times 0.2248 = 2.698\ \mathrm{lbf}\).

<b>Unit versatility.</b> A quantity is \\(2\\ \\mathrm{kPa}\\). In US units, this is closest to:</p>", "choices": ["\\(13.79\\ \\mathrm{psi}\\)", "\\(0.2901\\ \\mathrm{psi}\\)", "\\(2.901\\ \\mathrm{psi}\\)", "\\(0.02901\\ \\mathrm{psi}\\)"], "answer": 1, "solution": "<p>Using \\(1\\ \\mathrm{kPa} = 0.145\\ \\mathrm{psi}\\): \\(2 \\times 0.145 = 0.2901\\ \\mathrm{psi}\\).</p>"}]'>Problem 2 of 2 · multiple choiceUnit versatility. A quantity is \(20\ \mathrm{kPa}\). In US units, this is closest to:

A\(137.9\ \mathrm{psi}\)B\(2.901\ \mathrm{psi}\)C\(29.01\ \mathrm{psi}\)D\(0.2901\ \mathrm{psi}\)

Check againReveal answer
Using \(1\ \mathrm{kPa} = 0.145\ \mathrm{psi}\): \(20 \times 0.145 = 2.901\ \mathrm{psi}\).

إرسال الإجابات

المكتبة

Lesson video

  The lesson video plays at the top of this page. Alternatives and references below.

Textbooks & references

  The standard university texts — the same references assigned at leading engineering schools:
Materials Science and Engineering: An Introduction — Callister & Rethwisch
The Science and Engineering of Materials — Askeland

  Taught from — Callister & Rethwisch, Ch. 11

  Callister & Rethwisch, Materials Science and Engineering: An Introduction (Wiley)

← 03 · Annealing, normalizing, and surface hardeningكل الدروس · MAT 15305 · Stainless steels and cast irons →
Next courseTHM 155 · Thermodynamics I →

MechEdهندسةٌ للابتكار

  الرئيسيةعن المعهدالرسالةالمنهجالمواردالمسارات المهنيةالملاحظات
  إصدار أولي مفتوح — نموذج تجريبي نُشر ليجرّبه المتعلمون ويتأملوا فيه. اترك مراجعتك — فهي تشكّل الإصدارات النهائية المخصّصة. المصدر على GitHub.

  تعليم هندسي مفتوح. قيم الأمثلة المحلولة تعليمية؛ والأرقام الصناعية التمثيلية مُعلَّمة بذلك وليست بيانات تشغيل منشورة لأي شركة مسمّاة. كل الرسوم أصلية متجهة. والدروس التي لم تبلغ العمق الكامل تصرّح بذلك بأمانة.

File: docs/prototype/ar/curriculum/y1s2/materials-2/05-stainless-steels-and-cast-irons.html
Stainless steels and cast irons — Materials Science II — MechEd

MechEd
  
  English

الرئيسية
  
  عن المعهد
  
  عن المعهد
  معاييرنا
  الملاحظات

الرسالة
  
  المنهج
  
  المنهج الكامل
  السنة 1السنة 2

الموارد
  
  الأدوات والبرمجيات
  ملخصات المقررات

المسارات المهنية
  
  ابحث في الدروس ⌘K

محتوى هذا الدرس متاح باللغة الإنجليزية. واجهة المنصة وصفحتا الرسالة والمسارات المهنية متاحة بالعربية كاملة.

MAT 153 · Materials Science II

01 · Phase diagrams02 · The iron–carbon system and heat treatment03 · Annealing, normalizing, and surface hardening04 · Carbon and alloy steels05 · Stainless steels and cast irons06 · Nonferrous alloys07 · Fatigue, fracture, and creep08 · Polymers and elastomers09 · Ceramics and composites10 · Environmental degradation preview11 · Materials selection in practice

المنهج /
MAT 153 /
Lesson 05 of 11

  MAT 153 · Lesson 05 of 11 · Year 1 · Semester 2

  Stainless steels and cast irons

  Austenitic, ferritic, martensitic, and duplex stainless families; sensitization as the classic trap. Gray, ductile, and white cast irons and their fracture signatures. Materials the Gulf's process plants order by the ton.

  Format Full lessonPrimary text Callister & Rethwisch, Materials Science andAssessment 11-problem interactive quiz

Mark as complete

SOURCED FROM
  Callister & Rethwisch, Materials Science and Engineering: An Introduction (Wiley)

Stainless Steels and its Different Types || Metallurgy Metallurgical Engineering
Stainless Steels and its Different Types || MetallurgyMETALLURGICAL ENGINEERING

المحاضرة
  الأسس
  الأمثلة والاختبار
  المكتبة

المحاضرة
After this lesson you can answer:Why does sensitization make welded austenitic stainless vulnerable at grain boundaries?
Gray versus ductile iron: what changes in graphite shape and in fracture?

Welding heats the heat-affected zone through the sensitizing range long enough for chromium carbides to precipitate at grain boundaries, pulling chromium out of the immediately adjacent matrix — a narrow band around every boundary drops below the ~12% needed for passivity, while the bulk stays at 18%.

01 · The stainless families

Any steel with roughly \(10.5\)–\(12\)% chromium or more forms a thin, adherent, self-healing chromium-oxide film — passivity — and stops rusting the way plain carbon steel does. Above that composition floor, four structural families cover almost every application. Austenitic stainless (the 300 series: Cr + Ni, FCC, non-magnetic) gives the best combination of corrosion resistance, ductility, and weldability, but cannot be hardened by heat treatment — only by cold work. Ferritic stainless (Cr only, BCC, magnetic) is cheaper and adequate where corrosion demands are moderate. Martensitic stainless carries enough carbon to quench-harden exactly like a plain carbon steel — traded corrosion resistance for the ability to reach real hardness, used for cutlery, shafts, and valve trim. Duplex stainless is a roughly 50/50 austenite–ferrite structure, combining ferritic-level strength with corrosion resistance that rivals or beats austenitic grades in chloride-rich environments.

02 · Sensitization — reading the diagram

Welding heats the metal beside the weld — the heat-affected zone — through the sensitizing range, roughly \(450\)–\(850^\circ\)C, for long enough that chromium carbides (\(\text{Cr}_{23}\text{C}_6\)) precipitate directly onto grain boundaries. Forming those carbides pulls chromium out of the matrix immediately next to the boundary — not from the bulk, which stays fully alloyed, but from a narrow band exactly where the carbides sit. If that local concentration drops below the passivity threshold, the boundary loses its protective film while the surrounding grains keep theirs, and corrosion attacks precisely along the grain boundaries — intergranular corrosion, sometimes called weld decay. The working method: find the heat-affected zone, confirm it passed through the sensitizing range, and treat every grain boundary there as the weak point, not the plate as a whole.

Three fixes address it directly: low-carbon "L" grades (304L, 316L, \(Cstabilized grades (321, 347) add titanium or niobium, which forms TiC or NbC preferentially and leaves the chromium in solution; and a post-weld solution anneal (reheat above \(\sim\!1050^\circ\)C, then quench) redissolves any carbides that did form and re-homogenizes the chromium before the part enters service.

03 · Cast irons — one base metal, three graphite shapes

Cast iron is iron with \(2\)–\(4\)% carbon, and its mechanical character comes almost entirely from what shape the excess carbon takes as graphite. Gray iron lets graphite grow as sharp, interconnected flakes; each flake is a built-in crack, so gray iron is brittle with near-zero elongation — but it is cheap, castable, an excellent vibration damper, and strong in compression, which is exactly what a machine base or engine block needs. Ductile (nodular) iron adds a trace of magnesium or cerium before pouring, which forces the graphite into spheroids instead of flakes; spheroids concentrate far less stress, so ductile iron reaches real tensile strength and real elongation (typically \(10\)–\(18\)%) — strong enough for crankshafts, gears, and pressure-piping fittings. White iron is cooled fast enough (or alloyed) that the carbon stays locked as cementite and never forms graphite at all — extremely hard, extremely brittle, used only where pure abrasive wear resistance matters and impact loading does not, such as mill liners and crusher jaws.

04 · Selecting a family — the working method

For stainless: default to austenitic unless a specific constraint rules it out — need to heat-treat-harden the part, go martensitic; need maximum strength with strong chloride resistance, go duplex; need to hold cost down where corrosion demands are mild, ferritic is enough. For cast iron: a non-critical, compressively-loaded, vibration-damped part is gray iron's job; anything that must also survive tension or shock — a crankshaft, a gear, a pipe fitting — needs ductile iron instead, even though it costs more than gray; a purely abrasive, low-impact wear surface is the one place white iron's brittleness is an acceptable price for its hardness. Both decisions run the same way: name the dominant load the part actually sees, then pick the family built for that load, not the cheapest one that merely looks similar on a datasheet.

Key mechanism — sensitization
Welding drives the HAZ through 450–850°C long enough for Cr₂₃C₆ to precipitate at grain boundaries, pulling local Cr below the ~12% passivity floor right at the boundary — while the bulk alloy is untouched.

الأسس

What this lesson assumes

BCC / FCC crystal structures (Materials I) — the structural difference between ferritic and austenitic stainless.
Grain boundaries (Materials I) — where sensitization happens.
Corrosion mechanisms return in more depth in Lesson 10 and in Year 3's full corrosion course — this lesson previews only what welding does to a grain boundary.

Toolkit — families and the sensitization mechanism

Term	Meaning	Use	

Austenitic stainless	FCC, Cr+Ni, non-magnetic	Best corrosion resistance + weldability.	

Ferritic stainless	BCC, Cr only, magnetic	Economical, moderate resistance.	

Martensitic stainless	hardens by quenching	Where hardness/wear matters most.	

Duplex stainless	~50/50 austenite + ferrite	High strength + chloride resistance.	

Sensitization	Cr₂₃C₆ at grain boundaries, 450–850°C	Weld-decay risk; use L-grade or stabilized.	

Gray / ductile / white iron	flake / nodule / no-graphite carbon	Damping vs. toughness vs. pure wear.	

الأمثلة والاختبار
Work every problem on paper first. Solved examples reveal their full solution; for the multiple-choice questions, select your answers and press Submit to see what was right, what was not, and why.
Problem 1 of 11 · solve, then checkIs the heat-affected zone still passive?
Problem. A 304 stainless weld\'s heat-affected zone measures \(9\)% Cr immediately next to a grain boundary; the bulk plate is \(18\)% Cr. Is that boundary region protected by a passive film? What repair grade avoids this?

Show the full solutionSolution. No — \(9\)% is below the \(\sim\!12\)% passivity threshold, so that narrow band is unprotected even though the bulk plate is fine. Re-welding in 304L (low-carbon) or a stabilized grade like 321/347 avoids re-forming enough \(\text{Cr}_{23}\text{C}_6\) to deplete the boundary again.

Problem 2 of 11 · solve, then checkReading a fracture back to the alloy
Problem. A crankshaft snapped in service. The fracture surface is dull gray, and measured elongation at failure was near \(0\)%. Ductile iron of similar composition normally shows \(10\)–\(18\)% elongation. Which iron was this, and was it the right choice for a crankshaft?

Show the full solutionSolution. The dull-gray, near-zero-elongation fracture is gray iron's signature — its graphite flakes give it essentially no tensile ductility. It was the wrong choice: a crankshaft carries cyclic bending and torsional shock, exactly the load gray iron's flake graphite cannot survive. Ductile (nodular) iron, or forged steel, is the correct specification.

Problem 3 of 11 · solve, then checkChoosing a stainless family for seawater service
Problem. A chloride-laden seawater cooling line needs a stainless pipe with both high strength (to reduce wall thickness) and strong resistance to chloride pitting. Which family fits, and why?

Show the full solutionSolution. Duplex. Its mixed austenite-ferrite structure gives it higher strength than austenitic grades (thinner walls for the same pressure rating) while matching or beating austenitic chloride-pitting resistance — the combination plain austenitic or ferritic grades cannot offer alone.

Problem 4 of 11 · multiple choiceA stainless steel's passive film is formed by:

AChromium forming a thin, self-healing chromium-oxide layerBNickel content aloneCA painted or plated coatingDCarbon content

Check againReveal answer
Chromium above ~10.5–12% forms the adherent oxide film that makes the steel "stainless."

Problem 5 of 11 · multiple choiceAustenitic stainless steel (e.g. 304, 316) is best identified by:

AFCC structure, non-magnetic, Cr + Ni alloyedBBCC structure, magnetic, Cr onlyCHardens fully by quenchingDHighest carbon content of the stainless families

Check againReveal answer
Austenitic grades are FCC and non-magnetic — the family with Ni added alongside Cr.

Problem 6 of 11 · multiple choiceWhich stainless family can be hardened by quenching, like a plain-carbon steel?

AMartensiticBAusteniticCFerriticDDuplex

Check againReveal answer
Martensitic stainless carries enough carbon to quench-harden, trading some corrosion resistance for hardness.

Problem 7 of 11 · multiple choiceDuplex stainless is chosen over plain austenitic grades mainly because it offers:

AHigher strength with chloride-pitting resistance that matches or beats austenitic gradesBLower cost with no corrosion resistanceCFull heat-treat hardenability like a martensitic gradeDBetter performance only in freshwater, never chlorides

Check againReveal answer
The mixed austenite-ferrite structure gives duplex grades both higher strength and strong chloride resistance at once.

Problem 8 of 11 · multiple choiceSensitization happens when:

ACr₂₃C₆ precipitates at grain boundaries during welding, depleting nearby CrBThe entire part loses all of its chromiumCIt only ever affects ferritic stainlessDThe steel is left at room temperature too long

Check againReveal answer
Carbide precipitation at boundaries — not bulk chromium loss — is the mechanism.

Problem 9 of 11 · multiple choiceLow-carbon "L" grades (304L, 316L) resist sensitization mainly because:

ALess carbon means far less Cr₂₃C₆ forms, leaving more Cr in solutionBThey contain no chromium to depleteCThey are never weldedDThey form carbides faster, using up the carbon safely

Check againReveal answer
Starving the carbide-forming reaction of carbon is the direct fix.

Problem 10 of 11 · multiple choiceGray iron's low tensile ductility comes from:

AGraphite flakes acting as built-in stress risersBHaving more iron than ductile ironCNever being fully melted during castingDA magnesium addition before pouring

Check againReveal answer
Sharp interconnected flakes concentrate stress and initiate cracks early; ductile iron avoids this with nodules instead.

Problem 11 of 11 · multiple choiceDuctile (nodular) iron gets its toughness from:

AA small Mg or Ce addition that makes graphite form as rounded nodulesBHaving zero carbon contentCFast cooling that forms cementite instead of graphiteDBeing forged rather than cast

Check againReveal answer
Nodules, unlike flakes, do not concentrate stress nearly as badly — real elongation follows.

إرسال الإجابات

Applied case — factory floor (Kuwait)
A coastal process plant's seawater cooling piping is a standing materials-selection problem: chlorides attack austenitic stainless by pitting given enough time, which is why duplex grades increasingly win that specification despite costing more per meter — the thinner wall duplex allows can offset some of the premium. Field-welded repairs on any stainless line raise the sensitization question immediately: a repair welded in standard 316 without an L-grade or a post-weld anneal leaves every grain boundary in the heat-affected zone exposed to exactly the intergranular attack this lesson describes, often invisible until the pipe leaks along a ring around the weld.

Pump casings and valve bodies across a plant are commonly gray or ductile iron, and a cracked casing pulled during a shutdown is read the same way a fracture is read in the lab: a dull, flat, no-warning break is gray iron behaving exactly as gray iron does under a load it was never rated for; a break showing visible deformation before final fracture points to ductile iron that failed from a real overload or a missed defect, not from the material being the wrong choice.

Unit versatility
The theory above is in SI. Engineering practice also runs in US/Imperial and CGS — convert each quantity, then check. Get one wrong and the engine hands you a fresh variant of the same conversion.

Work every problem on paper first. Solved examples reveal their full solution; for the multiple-choice questions, select your answers and press Submit to see what was right, what was not, and why.
<b>Unit versatility.</b> A quantity is \\(2\\ \\mathrm{kPa}\\). In US units, this is closest to:</p>", "choices": ["\\(13.79\\ \\mathrm{psi}\\)", "\\(0.2901\\ \\mathrm{psi}\\)", "\\(2.901\\ \\mathrm{psi}\\)", "\\(0.02901\\ \\mathrm{psi}\\)"], "answer": 1, "solution": "<p>Using \\(1\\ \\mathrm{kPa} = 0.145\\ \\mathrm{psi}\\): \\(2 \\times 0.145 = 0.2901\\ \\mathrm{psi}\\).</p>"}]'>Problem 1 of 2 · multiple choiceUnit versatility. A quantity is \(20\ \mathrm{kPa}\). In US units, this is closest to:

A\(137.9\ \mathrm{psi}\)B\(2.901\ \mathrm{psi}\)C\(29.01\ \mathrm{psi}\)D\(0.2901\ \mathrm{psi}\)

Check againReveal answer
Using \(1\ \mathrm{kPa} = 0.145\ \mathrm{psi}\): \(20 \times 0.145 = 2.901\ \mathrm{psi}\).

<b>Unit versatility.</b> A quantity is \\(3\\ \\mathrm{kW}\\). In US units, this is closest to:</p>", "choices": ["\\(40.23\\ \\mathrm{hp}\\)", "\\(2.237\\ \\mathrm{hp}\\)", "\\(4.023\\ \\mathrm{hp}\\)", "\\(0.4023\\ \\mathrm{hp}\\)"], "answer": 2, "solution": "<p>Using \\(1\\ \\mathrm{kW} = 1.341\\ \\mathrm{hp}\\): \\(3 \\times 1.341 = 4.023\\ \\mathrm{hp}\\).</p>"}]'>Problem 2 of 2 · multiple choiceUnit versatility. A quantity is \(45\ \mathrm{kW}\). In US units, this is closest to:

A\(603.5\ \mathrm{hp}\)B\(33.56\ \mathrm{hp}\)C\(60.35\ \mathrm{hp}\)D\(6.035\ \mathrm{hp}\)

Check againReveal answer
Using \(1\ \mathrm{kW} = 1.341\ \mathrm{hp}\): \(45 \times 1.341 = 60.35\ \mathrm{hp}\).

إرسال الإجابات

المكتبة

Lesson video

  The lesson video plays at the top of this page. Alternatives and references below.

Textbooks & references

  The standard university texts — the same references assigned at leading engineering schools:
Materials Science and Engineering: An Introduction — Callister & Rethwisch
The Science and Engineering of Materials — Askeland

  Taught from — Callister & Rethwisch, Ch. 11

  Callister & Rethwisch, Materials Science and Engineering: An Introduction (Wiley)

← 04 · Carbon and alloy steelsكل الدروس · MAT 15306 · Nonferrous alloys →
Next courseTHM 155 · Thermodynamics I →

MechEdهندسةٌ للابتكار

  الرئيسيةعن المعهدالرسالةالمنهجالمواردالمسارات المهنيةالملاحظات
  إصدار أولي مفتوح — نموذج تجريبي نُشر ليجرّبه المتعلمون ويتأملوا فيه. اترك مراجعتك — فهي تشكّل الإصدارات النهائية المخصّصة. المصدر على GitHub.

  تعليم هندسي مفتوح. قيم الأمثلة المحلولة تعليمية؛ والأرقام الصناعية التمثيلية مُعلَّمة بذلك وليست بيانات تشغيل منشورة لأي شركة مسمّاة. كل الرسوم أصلية متجهة. والدروس التي لم تبلغ العمق الكامل تصرّح بذلك بأمانة.

File: docs/prototype/ar/curriculum/y1s2/materials-2/06-nonferrous-alloys.html
Nonferrous alloys — Materials Science II — MechEd

MechEd
  هندسةٌ للابتكار
  
  English

الرئيسية
  
  عن المعهد
  
  عن المعهد
  معاييرنا
  الملاحظات

الرسالة
  
  المنهج
  
  المنهج الكامل
  السنة 1السنة 2

الموارد
  
  الأدوات والبرمجيات
  ملخصات المقررات

المسارات المهنية
  
  ابحث في الدروس ⌘K

محتوى هذا الدرس متاح باللغة الإنجليزية. واجهة المنصة وصفحتا الرسالة والمسارات المهنية متاحة بالعربية كاملة.

MAT 153 · Materials Science II

01 · Phase diagrams02 · The iron–carbon system and heat treatment03 · Annealing, normalizing, and surface hardening04 · Carbon and alloy steels05 · Stainless steels and cast irons06 · Nonferrous alloys07 · Fatigue, fracture, and creep08 · Polymers and elastomers09 · Ceramics and composites10 · Environmental degradation preview11 · Materials selection in practice

المنهج /
MAT 153 /
Lesson 06 of 11

  MAT 153 · Lesson 06 of 11 · Year 1 · Semester 2

  Nonferrous alloys

  Aluminum and its temper designations; copper alloys — including the conductor grades drawn at Gulf Cable; nickel alloys for heat and corrosion. Where each family earns its cost premium.

  Format Full lessonPrimary text Callister & Rethwisch, Materials Science andAssessment 11-problem interactive quiz

Mark as complete

SOURCED FROM
  Callister & Rethwisch, Materials Science and Engineering: An Introduction (Wiley)

Metals-II (Non-Ferrous alloys) Nature and Properties of Materials
Metals-II (Non-Ferrous alloys)NATURE AND PROPERTIES OF MATERIALS

المحاضرة
  الأسس
  الأمثلة والاختبار
  المكتبة

المحاضرة
After this lesson you can answer:What does a T6 temper tell you happened to the aluminum?
Why is copper drawn at Gulf Cable annealed between passes?

Solution-treated aluminum starts soft; aging grows fine precipitates that block dislocations, raising strength to a peak (T6). Held longer, those same precipitates coarsen and space out — the alloy overages, and strength falls again.

01 · Aluminum and its temper system

Wrought aluminum alloys are named by a four-digit code whose first digit gives the principal alloying element — 2xxx is Al-Cu, 5xxx is Al-Mg, 6xxx is Al-Mg-Si, 7xxx is Al-Zn — the same logic as a steel designation's family digits, applied to a different metal. A temper suffix then says what was done to it: F is as-fabricated, O is fully annealed (softest), H covers strain-hardened tempers used on alloys that cannot be heat-treated to strengthen, and T covers thermally treated tempers. Of the T-series, T4 means solution heat treated and naturally aged at room temperature over days to weeks; T6 means solution heat treated and artificially aged at a moderate elevated temperature to reach peak strength in hours.

02 · Reading the age-hardening curve

Solution treatment heats an Al-Cu alloy hot enough to dissolve its copper fully into solid solution, then quenches fast enough to trap that copper in a supersaturated, still-soft state. Aging — holding at a moderate temperature — lets that trapped copper begin precipitating as extremely fine particles distributed through the matrix; those fine particles block dislocation motion far more effectively than the same copper sitting dissolved in solution, so strength climbs as aging proceeds. Underaged material simply hasn't aged long enough — precipitates are still too small and sparse. At the peak (T6), precipitate size and spacing are exactly tuned to obstruct dislocations most effectively. Held longer still, the precipitates keep growing — overaging — becoming fewer, larger, and more widely spaced, which dislocations can bypass more easily again, so strength falls even though the alloy spent more time at temperature, not less.

03 · Copper and nickel alloys

Copper's defining property is conductivity, and its central engineering trade-off follows directly: anything that strengthens copper — alloying or cold work — also degrades that conductivity. Conductor-grade copper is drawn through a series of dies to final wire size, and each pass work-hardens it, piling up dislocations and using up the ductility needed for the next pass; drawn far enough without relief, it cracks instead of continuing to draw down. An interpass anneal — a recrystallization heat treatment — restores ductility between passes so drawing can continue. Brass (Cu-Zn) is cheaper and more machinable; bronze (Cu-Sn or Cu-Al) is tougher and more wear- and corrosion-resistant; both are prized in hazardous atmospheres for being non-sparking. Nickel alloys hold their strength at temperatures where steel and aluminum have both lost most of theirs, and resist corrosion in chemical environments that attack stainless steel outright — earning their considerable cost premium only where nothing cheaper survives.

04 · Choosing a nonferrous family — the working method

Where weight and moderate strength matter most, aluminum wins — then the temper is chosen for the job: T6 for a structural part, O or an H-temper for sheet that still needs to be formed afterward. Where electrical or thermal conductivity is the actual requirement, copper is the answer, and the specification states plainly whether annealed (soft, most conductive, most formable) or hard-drawn (stronger, still adequately conductive) is needed. Where the service temperature or the chemical environment would defeat steel or stainless outright, a nickel alloy is the only real option, and its cost is simply the price of the part surviving at all. Each family earns its premium over plain steel by solving one specific problem steel cannot — the working method is naming that problem before naming the alloy.

Key curve — age hardening
Strength rises as fine, coherent precipitates form and block dislocations (underaged → peak, T6) — then FALLS as those same precipitates coarsen (overaged). More time at temperature is not always better.

الأسس

What this lesson assumes

Dislocations and strengthening mechanisms (Materials I) — precipitates block dislocation motion the same way grain boundaries and solute atoms do.
Quenching and supersaturation (Lesson 2) — the same "trap a non-equilibrium state, then let it evolve" idea used for steel's martensite.
Work hardening (Materials I) — why copper needs interpass annealing.

Toolkit — designations and the age-hardening states

Term	Meaning	Use	

2xxx / 5xxx / 6xxx / 7xxx	Al family digit = principal alloying element	Cu / Mg / Mg-Si / Zn respectively.	

T4	solution treat + natural age	Room-temperature aging, days–weeks.	

T6	solution treat + artificial age	Peak strength, hours at temperature.	

Underaged / overaged	before / past the strength peak	Read directly off the aging curve.	

Brass / bronze	Cu-Zn / Cu-Sn or Cu-Al	Machinability vs. toughness & wear.	

Nickel alloys	retain strength at high T	Where steel/stainless fail outright.	

الأمثلة والاختبار
Work every problem on paper first. Solved examples reveal their full solution; for the multiple-choice questions, select your answers and press Submit to see what was right, what was not, and why.
Problem 1 of 11 · solve, then checkReading the aging curve
Problem. An Al-Cu alloy ages from \(150\ \text{MPa}\) (solution-treated) toward a T6 peak of \(420\ \text{MPa}\) at aging time \(t=100\). At \(t=40\) it measures about \(347\ \text{MPa}\); at \(t=250\) it measures about \(301\ \text{MPa}\). Is the \(t=250\) part underaged, peak-aged, or overaged — and what should change about its aging cycle?

Show the full solutionSolution. \(t=250\) is far past the peak at \(t=100\), so it is overaged — and its \(301\ \text{MPa}\) is even below the \(t=40\) underaged value of \(347\ \text{MPa}\). The aging cycle should be shortened, stopping near \(t=100\), not extended: more time at temperature made this part weaker, not stronger.

Problem 2 of 11 · solve, then checkWhy the copper wire cracked
Problem. A copper wire is cold-drawn through several dies with no anneal step between passes and begins cracking on the final pass. What metallurgical process caused this, and what single step would have prevented it?

Show the full solutionSolution. Work hardening: each pass piles up more dislocations and uses up the ductility available for the next draw. An interpass anneal — a recrystallization heat treatment restoring soft, ductile grains — between passes would have let drawing continue without cracking.

Problem 3 of 11 · solve, then checkFamily selection for a 650°C bracket
Problem. A turbine hot-section bracket must survive continuous service at \(650^\circ\)C, a temperature at which both aluminum and most steels have lost the bulk of their strength. Which alloy family is appropriate, and what is the trade-off?

Show the full solutionSolution. A nickel alloy (superalloy) — it retains useful strength at temperatures that defeat steel and aluminum outright. The trade-off is cost: nickel alloys carry a significant premium, justified only because no cheaper family survives that service temperature.

Problem 4 of 11 · multiple choiceIn an aluminum temper code, "T6" means:

ASolution heat treated and artificially aged to peak strengthBFully annealed, softest stateCStrain-hardened by cold work onlyDAs-fabricated, no treatment

Check againReveal answer
T6 is the peak-strength artificially-aged temper.

Problem 5 of 11 · multiple choiceOn the age-hardening curve, strength eventually falls with continued aging time because:

APrecipitates coarsen — fewer, larger, more widely spaced — making dislocation motion easier againBThe alloy loses copperCThe part cools downDAging always stops working after a fixed time regardless of temperature

Check againReveal answer
Overaging coarsens the precipitates rather than removing them, and dislocations move around larger, sparser particles more easily.

Problem 6 of 11 · multiple choice"Underaged" aluminum has:

AStrength below the T6 peak because precipitates haven't finished formingBStrength above the T6 peakCNo copper in solutionDAlready overaged and weakened

Check againReveal answer
Underaged simply means aging stopped before reaching the strength peak.

Problem 7 of 11 · multiple choiceCopper conductor drawn through several dies with no interpass anneal will:

AWork-harden and eventually crackBGet softer with every passCLose all electrical conductivity immediatelyDMelt from friction

Check againReveal answer
Cold work piles up dislocations pass after pass until ductility runs out.

Problem 8 of 11 · multiple choiceThe main engineering trade-off in strengthening copper (by alloying or cold work) is:

AStrength rises while electrical conductivity fallsBStrength rises with no other costCConductivity rises with strengthDCopper cannot be strengthened at all

Check againReveal answer
Whatever raises copper's strength also degrades the conductivity that is its main reason for use.

Problem 9 of 11 · multiple choiceNickel alloys are specified over steel mainly when:

AThe application needs strength retention at very high temperature or resistance in a very aggressive chemical environmentBCost must be minimizedCThe part must be as light as possibleDElectrical conductivity is the main requirement

Check againReveal answer
Nickel alloys earn their premium only where steel or stainless would fail outright.

Problem 10 of 11 · multiple choiceIn an aluminum designation such as 6061, the family digit ("6") mainly indicates:

AThe principal alloying element (here, magnesium-silicon)BThe temper stateCThe year the alloy was introducedDThe supplier

Check againReveal answer
The first digit names the alloy family by its principal alloying addition; temper is a separate suffix (O, H, T…).

Problem 11 of 11 · multiple choiceAn overaged T6-family part, compared to its own peak-aged state, is:

AWeaker, because its precipitates have coarsened past the optimum size and spacingBStronger, because it spent more time at temperatureCIdentical — aging time beyond T6 has no effectDSofter only at the surface

Check againReveal answer
Coarsened precipitates are easier for dislocations to bypass, so measured strength drops below the T6 peak.

إرسال الإجابات

Applied case — factory floor (Kuwait)
A structural bracket specified as 6061-T6 versus the same shape supplied as 6061-O is the temper system doing real engineering work: the O-temper sheet forms easily into shape without cracking, then a solution-and-age cycle afterward brings it up to T6 strength for service — ordering the wrong temper for the stage of fabrication is a common, avoidable mistake on a shop floor. Copper busbar and cable runs in a plant's electrical distribution show the conductivity trade-off directly: hard-drawn copper is used where mechanical strength in the run matters, annealed (soft) copper where maximum conductivity and flexibility matter more, and the two are not interchangeable even though both are "just copper."

Nickel-alloy components appear only where the budget for anything cheaper has already failed: furnace fixtures, high-temperature process piping, and hardware in aggressive chemical service that would pit or crack a stainless equivalent within a maintenance cycle or two. Recognizing a nickel-alloy part on a bill of materials is usually a signal that an earlier steel or stainless version of that same part failed in service — the specification upgraded because the environment demanded it, not by preference.

Unit versatility
The theory above is in SI. Engineering practice also runs in US/Imperial and CGS — convert each quantity, then check. Get one wrong and the engine hands you a fresh variant of the same conversion.

Work every problem on paper first. Solved examples reveal their full solution; for the multiple-choice questions, select your answers and press Submit to see what was right, what was not, and why.
<b>Unit versatility.</b> A quantity is \\(3\\ \\mathrm{kW}\\). In US units, this is closest to:</p>", "choices": ["\\(40.23\\ \\mathrm{hp}\\)", "\\(2.237\\ \\mathrm{hp}\\)", "\\(4.023\\ \\mathrm{hp}\\)", "\\(0.4023\\ \\mathrm{hp}\\)"], "answer": 2, "solution": "<p>Using \\(1\\ \\mathrm{kW} = 1.341\\ \\mathrm{hp}\\): \\(3 \\times 1.341 = 4.023\\ \\mathrm{hp}\\).</p>"}]'>Problem 1 of 2 · multiple choiceUnit versatility. A quantity is \(45\ \mathrm{kW}\). In US units, this is closest to:

A\(603.5\ \mathrm{hp}\)B\(33.56\ \mathrm{hp}\)C\(60.35\ \mathrm{hp}\)D\(6.035\ \mathrm{hp}\)

Check againReveal answer
Using \(1\ \mathrm{kW} = 1.341\ \mathrm{hp}\): \(45 \times 1.341 = 60.35\ \mathrm{hp}\).

<b>Unit versatility.</b> A quantity is \\(5\\ \\mathrm{m/s}\\). In US units, this is closest to:</p>", "choices": ["\\(1.64\\ \\mathrm{ft/s}\\)", "\\(1.524\\ \\mathrm{ft/s}\\)", "\\(164\\ \\mathrm{ft/s}\\)", "\\(16.4\\ \\mathrm{ft/s}\\)"], "answer": 3, "solution": "<p>Using \\(1\\ \\mathrm{m/s} = 3.281\\ \\mathrm{ft/s}\\): \\(5 \\times 3.281 = 16.4\\ \\mathrm{ft/s}\\).</p>"}]'>Problem 2 of 2 · multiple choiceUnit versatility. A quantity is \(60\ \mathrm{m/s}\). In US units, this is closest to:

A\(19.69\ \mathrm{ft/s}\)B\(18.29\ \mathrm{ft/s}\)C\(1969\ \mathrm{ft/s}\)D\(196.9\ \mathrm{ft/s}\)

Check againReveal answer
Using \(1\ \mathrm{m/s} = 3.281\ \mathrm{ft/s}\): \(60 \times 3.281 = 196.9\ \mathrm{ft/s}\).

إرسال الإجابات

المكتبة

Lesson video

  The lesson video plays at the top of this page. Alternatives and references below.

Textbooks & references

  The standard university texts — the same references assigned at leading engineering schools:
Materials Science and Engineering: An Introduction — Callister & Rethwisch
The Science and Engineering of Materials — Askeland

  Taught from — Callister & Rethwisch, Ch. 11

  Callister & Rethwisch, Materials Science and Engineering: An Introduction (Wiley)

← 05 · Stainless steels and cast ironsكل الدروس · MAT 15307 · Fatigue, fracture, and creep →
Next courseTHM 155 · Thermodynamics I →

MechEdهندسةٌ للابتكار

  الرئيسيةعن المعهدالرسالةالمنهجالمواردالمسارات المهنيةالملاحظات
  إصدار أولي مفتوح — نموذج تجريبي نُشر ليجرّبه المتعلمون ويتأملوا فيه. اترك مراجعتك — فهي تشكّل الإصدارات النهائية المخصّصة. المصدر على GitHub.

  تعليم هندسي مفتوح. قيم الأمثلة المحلولة تعليمية؛ والأرقام الصناعية التمثيلية مُعلَّمة بذلك وليست بيانات تشغيل منشورة لأي شركة مسمّاة. كل الرسوم أصلية متجهة. والدروس التي لم تبلغ العمق الكامل تصرّح بذلك بأمانة.
